Repository: applied-material-modeling/puma

# PUMA: Powder Utilization Modeling Application

PUMA is a high performance modeling framework to simulate powder processing. It provides a scalable tool for manufacturers to simulate powder pre- and post-processing.

The tool can predict distortion, residual stress, and (for reactive processes) reaction completion fraction of complex parts after curing/debinding, sintering, and infiltration processes. These predictions are key metrics industry uses to optimize these processes to produce dense, defect-free, stable components.


https://youtu.be/I8haQ0K7SB0

## Architecture
PUMA is structured into two major levels: the governing physics and the material constitutive descriptions with an initial condition generated via a random field.
The governing physics are represented by four primary partial differential equations: conservation of mass through Darcy flow in porous media with an $L^2$-projection for pore pressure, conservation of energy, and balance of linear momentum. These equations are implemented within the MOOSE framework , which provides finite element utilities for solving the governing equations in a fully coupled manner.

The material constitutive response is handled through the NEML2 constitutive modeling library, designed for complex material behavior and efficient scaling on hybrid computing architectures. The integration of MOOSE and NEML2 in PUMA supports simulation of various powder-based post-processing techniques, including sintering, curing, pyrolysis, infiltration, and solidification.

## Chaining of sub-modules
Each submodule solves a different set of equations, but the unknowns and state variables are kept consistent, e.g., displacements, temperature, volume fractions, and pore pressure, from which derived constitutive quantities (e.g., stress, composition, capillary pressure, permeability) are computed.

Displacement and temperature fields, along with their derived quantities, are transferred directly between submodules and serve as initial conditions for subsequent steps. Derived constitutive quantities are likewise transferred through the state variables. For example, in the transition from curing to pyrolysis, the cured phenolic resin becomes the binder phase in the pyrolysis model.

The transfer of fluid volume fraction depends on the process sequence. In the case of reactive infiltration followed by solidification, the infiltrating liquid phase (e.g., Si) is directly transferred as the fluid variable; subsequent reaction and solidification models convert this fluid into either product (e.g., SiC) or solidified liquid phases.

Refer to `examples` folder for usage demonstrations and sample input.

File: examples/porous_flow/reactive_infiltration/material_calibration/experiment_data/SiC_growth_full.csv
Reaction Duration (min),SiC thickness (mu-m),Literature,,,
20,15.5,Voy,,,
120,17.8,Voy,,,
360,16.8,Voy,,,
10,11,Voy,,,
30,15,Voy,,,
10,9.8,Roger,,,
20,10.8,Roger,,,
60,11,Roger,,,
30,11.1,Roger,,,
5,7.5,Roger,,,
10,4.8,Favre,,,
30,7,Favre,,,
60,7,Favre,,,
70,6.5,Favre,,,
90,7,Favre,,,
10,12,Deike,,,
20,15,Deike,,,
60,17.5,Deike,,,
360,23.5,Deike,,,
15,7.8,Zhou,,,
20,8.5,Zhou,,,
20,8,Zhou,,,
20,10,Zhou,,,
15,4.1,Zhou,,,
50,8,Zhou,,,
80,8,Zhou,,,
120,8.1,Zhou,,,
120,9.8,Zhou,,,
120,10.5,Zhou,,,
180,8.5,Zhou,,,
180,11,Zhou,,,
300,12,Zhou,,,
5,1.1,Martinez,,,
10,2,Martinez,,,
15,3.5,Martinez,,,
20,6.8,Martinez,,,
35,7.5,Martinez,,,
60,9.8,Martinez,,,
90,11.5,Martinez,,,
120,12,Martinez,,,
180,15.5,Martinez,,,
240,17,Martinez,,,
